Repository: engineeringbible/calculators

# Engineering Bible calculators

The calculation library behind [engineeringbible.com](https://engineeringbible.com): 283 engineering calculators for maritime, mechanical, electrical, energy, HVAC, fluids, process, manufacturing, automotive, structural, civil and thermal work. Every calculator ships with its sources, its assumptions and limits, a worked example and recorded checks, 2,065 checks in all.

Plain HTML, CSS and vanilla JavaScript (ES modules). No framework, no bundler, no dependencies, no network access. Everything runs from this folder, in Node 18+ or a browser.

- **Use the calculators:** [engineeringbible.com](https://engineeringbible.com). Each calculator is at `engineeringbible.com/<field>/<name>/`, with the formula, the worked example and a button that runs its checks in your browser.
- **Report a wrong number:** open an issue with the calculator, your inputs and the value you expected, with its source if you have one. A "Share link" from the site records the inputs. Or write to contact@engineeringbible.com.
- **Licence:** the code is MIT ([LICENSE](LICENSE)). The articles (`content.md`, `content.es.md`) are CC BY-NC-ND 4.0 ([LICENSE-CONTENT.md](LICENSE-CONTENT.md)).

## Use a calculator in your own code

Every `calc.js` exports a `schema` (inputs, outputs, units, sources, assumptions) and a pure `calculate(inputs)`. It has no DOM and no side effects:

```js
import { calculate, schema } from './ohms-law/calc.js';

const { outputs, warnings } = calculate({ pair: 'vi', voltage_v: 24, current_a: 0.5 });
// outputs → { voltage_out_v: 24, current_out_a: 0.5, resistance_out_ohm: 48, power_out_w: 12, conductance_s: 0.0208… }
```

Inputs and outputs are in the SI units the schema names (the `_v`, `_a` and `_ohm` suffixes). Any input you leave out takes its default. Invalid input throws a plain `Error` with a readable message. `shared/units.js` converts to and from every display unit. The full contract is under "The calc.js contract" below.

These are engineering estimates with stated assumptions, not a substitute for the governing code or class rule, or for a qualified engineer's check.

## Run it

Browsers refuse to load ES modules from `file://` URLs (the page's origin is `null`, so every `import` is blocked by CORS). Serve the folder over http instead — this still works fully offline:

```
cd calculators
node serve.js            # http://localhost:8000/   (Node 18+, no dependencies)

# or
python -m http.server 8000
```

Then open `http://localhost:8000/` for the library index, or `http://localhost:8000/<calculator-id>/` for one calculator. A calculator page holds, top to bottom: the calculator, the Tools panel, the article (from `content.md`, with "Load this example" in its worked example), the assumptions and sources, and a "Run N self-tests" button that runs the calculator's `tests.js` and the check of the worked example in the browser.

Run every test from the command line:

```
node run-tests.js                  # all calculators in manifest.json + the shared modules
node run-tests.js pipe-flow        # one or more ids
node run-tests.js shared           # only the shared modules (water, statistics, formulas, articles, worked examples, tools panel, charts)
```

After adding or changing a calculator or its `content.md`, regenerate `manifest.json`, `ASSUMPTIONS.md`, `shared/version.js` and the article in every `index.html` (an edited article reaches its page only this way):

```
node build-manifest.js
```

The build fails if a summary is longer than 160 characters, a send-to chain is broken (see "Share link and send to"), an article lacks one of its six sections or links to a page that does not exist, or a calculator has no worked example or does not reproduce a number its worked example prints.

Check every calculator for robustness with random and boundary inputs (no browser, about 10 s for the whole library):

```
node fuzz.js                       # 300 random input sets per calculator, fixed seed
node fuzz.js holtrop-mennen        # one or more ids
node fuzz.js --runs 1000 --seed 7  # more sets, another seed; --full prints the complete failing inputs
```

`fuzz.js` runs `calculate()` with the defaults, every select option, each number at its limits and beyond them (zero, negative, ten times the maximum), broken text in the text areas, and random combinations — half over the whole input range, half spread around the defaults. A run may return results or reject the inputs with a plain `Error`; it fails on a crash (TypeError and the like), a message showing NaN or undefined, a visible output, table cell, text or warning that is NaN, undefined or of the wrong type, and an input validated as a whole number without `integer: true`. Infinite results are listed as notes (some are legitimate, such as an unlimited fatigue life) and shown as ∞. Each finding prints the input set that caused it, so it can become a regression test.

File: hardness-conversion/index.html
Hardness conversion calculator (HRC, HRB, HV, HB) — Engineering calculators

← All calculators
  Mechanical
  Hardness conversion calculator (HRC, HRB, HV, HB)

  Convert steel hardness between HRC, HRB, HV and HBW and estimate tensile strength, by interpolation in ASTM E140 and ISO 18265 tables.

Introduction

Each hardness test presses a different indenter into the metal with a different load, so the scales have no exact relation. For steel, standard tables built from many paired tests give the equivalent values. A steel at 45 HRC reads about 446 HV and 421 HBW, and its tensile strength is roughly 1 440 MPa.

This calculator converts a reading in Rockwell C, Rockwell B, Vickers or Brinell to the other scales, and estimates the tensile strength. It can also work backwards from a tensile strength. It interpolates in the published tables and refuses values outside them. It is for inspectors, heat-treaters and designers comparing a hardness test with a drawing or a material certificate.

Formulas

Hardness to hardness, by linear interpolation between two rows of ASTM E140:

y = y₁ + (x − x₁) (y₂ − y₁) / (x₂ − x₁)

x — the reading you have; x₁, x₂ — the table rows either side of it

y₁, y₂ — the values of the other scale in those rows

Tables used:

Range	Table	Columns	

HRC 20 to 68	ASTM E140 Table 1	HRC, HV, HBW (carbide ball, 3 000 kgf)	

HRB 55 to 100	ASTM E140 Table 2	HRB, HV, HB (equal to HV in this range)	

HV 80 to 650	ISO 18265 Table A.1	HV, tensile strength Rm 255 to 2 180 MPa	

The Vickers number links the tables: every reading is first converted to HV, then to the other scales and to the tensile strength.

Assumptions and limitations

The tables hold for non-austenitic carbon and low-alloy steels. Austenitic stainless steel, cold-worked steel, cast iron, aluminium and copper alloys need their own tables.

Rockwell C stops at 20 HRC and Rockwell B at 100 HRB. Below 20 HRC use Rockwell B; above 100 HRB use Rockwell C.

Where Table 1 meets Table 2, around 98 to 100 HRB, the two tables differ by up to 10 HV. Conversions in that band are less certain.

The tensile strength is only an estimate. ISO 18265 calls it the least reliable of the converted values.

A converted value never replaces a test in the scale a specification asks for. ASTM E140 itself says to convert only when testing in that scale is not possible.

Worked example

A heat-treated shaft of alloy steel tests at 45 HRC. What are its Vickers and Brinell hardness and its approximate tensile strength?

ASTM E140 Table 1, row 45 HRC: 446 HV and 421 HBW.

ISO 18265 Table A.1: 440 HV is 1 420 MPa and 450 HV is 1 455 MPa.

Interpolate at 446 HV: 1 420 + 0.6 × 35 = 1 441 MPa.

So the shaft is about 446 HV, 421 HBW and 1 441 MPa. The older SAE tensile column printed with E140-based charts gives 1 480 MPa for 45 HRC, within 3 % of this estimate.

A softer plate at 85 HRB converts the same way through Table 2: 165 HV, 165 HB and about 530 MPa.

Common mistakes

Using the steel tables for other metals. Austenitic stainless steel, aluminium, brass and cast iron work-harden and deform differently under the indenter, so a steel conversion can be off by a whole hardness grade. Use the table for that material, or test in the scale you need.

Converting a surface reading into a core strength. A case-hardened, nitrided or decarburised part has a surface unlike its core. The tensile estimate from a surface reading describes neither.

Testing a round part without the curvature correction. On a convex cylinder the indenter sinks further and Rockwell reads low. Below about 25 mm diameter, add the correction from ASTM E18 or ISO 6508 before converting.

Testing thin material. The test piece should be at least about ten times as thick as the indentation is deep, or the anvil shows through and the reading is too high.

Treating the converted value as a test result. When a specification calls for hardness in one scale, a value converted from another scale does not show compliance. ASTM A370 and ISO 18265 both say so.

FAQ

Can I convert HRC to HRB?
Only near the top of the B scale. 20 HRC is about 99.7 HRB, and the B scale ends at 100 HRB, so harder steels have no HRB value.

How do I convert Brinell to Rockwell C?
Find the Brinell number in E140 Table 1 and read the HRC in the same row. For example, 400 HBW is 43 HRC.

How accurate are hardness conversions?
They are approximate. ASTM E140 warns that converted values may be inaccurate for a given material, and ISO 18265 treats the tensile estimate as the least reliable.

Why is there no tensile strength above 650 HV?
ISO 18265 Table A.1 stops at 650 HV and 2 180 MPa. Harder steels are brittle, and their tensile strength depends more on defects than on hardness.

Does this work for stainless steel?
Not for austenitic grades such as 304 and 316. ASTM E140 gives austenitic stainless steel a table of its own.

What is the difference between HB and HBW?
HBW means the test used a tungsten carbide ball. Older tests with a steel ball were marked HBS; modern standards allow only the carbide ball.

Related calculators

Material properties — strength and stiffness of common engineering materials.

Stress and strain — the stress a part sees under load.

Fatigue safety factor — endurance limit from the tensile strength.

Bolt torque and preload — bolt property classes and their hardness ranges.
